Repository: metanorma/mn-samples-bipm

= Metanorma BIPM samples

image:https://github.com/metanorma/mn-samples-bipm/workflows/ubuntu/badge.svg["Build Status", link="https://github.com/metanorma/mn-samples-bipm/actions?workflow=ubuntu"]
image:https://github.com/metanorma/mn-samples-bipm/workflows/macos/badge.svg["Build Status", link="https://github.com/metanorma/mn-samples-bipm/actions?workflow=macos"]
image:https://github.com/metanorma/mn-samples-bipm/workflows/windows/badge.svg["Build Status", link="https://github.com/metanorma/mn-samples-bipm/actions?workflow=windows"]

File: sources/guide-its90/guide-its90-02_1.adoc (part 1 of 3)
= Guide to the Realization of the ITS-90
:partnumber: 2.1
:edition: 1
:copyright-year: 2018
:revdate: 2018-01-01
:language: en
:docnumber: GUIDE-ITS-90
:title-en: Guide to the Realization of the ITS-90
:title-part-en: Fixed Points: Influence of Impurities
:doctype: guide
:committee-en: Consultative Committee for Thermometry
:committee-acronym: CCT
:workgroup: Task Group for the Realization of the Kelvin
:workgroup-acronym: CCT-TG-K
:fullname: B Fellmuth
:fullname_2: K. D. Hill
:fullname_3: J. V. Pearce
:fullname_4: A. Peruzzi
:fullname_5: P. P. M. steur
:fullname_6: J. Zhang
:docstage: in-force
:docsubstage: 60
:imagesdir: images
:mn-document-class: bipm
:mn-output-extensions: xml,html,pdf,rxl
:si-aspect: K_k
:local-cache-only:
:data-uri-image:



[.preface]
== Abstract

This paper is a part of guidelines, prepared on behalf of the Consultative Committee for Thermometry, on the methods how to realize the International Temperature Scale of 1990.

It discusses all major issues linked to the influence of impurities on fixed-point temperatures for the realization of the International Temperature Scale of 1990.


== Introduction

The fixed-point temperatures of the ITS-90 are defined for phase transitions (triple, melting, and freezing points) of ideally-pure, single-component substances (with the exception of water, single-element substances). Though the impurity content of fixed-point samples approaches or exceeds a level of one part per million (stem:[1 "unitsml(pp)""unitsml(m)"]) mole fractions, the component caused by the influence of impurities often dominates the uncertainty budgets of fixed-point realisations. Underestimation of this component may be the root cause of temperature differences in excess of their combined uncertainties among the national metrology institutes, as demonstrated in CCT Key Comparisons <<mangum2002>>, <<nubbemeyer2002>>. The lack of a common approach created a situation whereby estimates of this single component differed by orders of magnitude from lab to lab even though the materials and their treatment are very similar.

Recent improvements in the accuracy and limits of detection in the chemical analysis of impurities in fixed-point substances have made it feasible to model and correct for some impurities. This has had a considerable impact on both the realisation techniques (see _Guide_ Sections https://www.bipm.org/utils/common/pdf/ITS-90/Guide_ITS-90_2_2_TPW-2018.pdf[2.2 Triple Point of Water] to https://www.bipm.org/utils/common/pdf/ITS-90/Guide_ITS-90_2_5_RTFixedPoints_2018.pdf[2.5 Fixed Points for Radiation Thermometry]) and uncertainty analysis. This _Guide_ <<scls_2-1>> deals only with impurity effects. However, the same observations and models apply to dilute isotopic effects. At the state-of-the-art level of uncertainty, varying isotopic compositions among fixed-point samples for the hydrogen, neon, and water fixed points result in significant variations in the realised temperatures. To solve this problem (for these three substances), the isotopic compositions are specified in the Technical Annex for the ITS-90 [https://www.bipm.org/utils/en/pdf/MeP_K_Technical_Annex.pdf[TA-ITS-90 2017]] together with functions for correcting the realised temperatures to the reference compositions.

In this section, it is intended to standardise the methodology by proposing the Sum of Individual Estimates (SIE) as the preferred method for estimating the change in the observed liquidus-point temperature relative to that of the chemically-pure material when sufficient information is available to enable the required calculations. For this reason, it is strongly recommended that a good quality chemical assay of the fixed-point substance is obtained when a new fixed-point cell is constructed or purchased. The assay should have a detection limit of the order of 10 parts per billion, and should cover the widest possible range of elements. When this is not possible, the Overall Maximum Estimate (OME) is an acceptable, though less desirable, alternative. Uncertainty Estimation based on Representative Comparisons (ERCs) is specifically discouraged, but ERCs remain useful as a tool to assess in-ingot impurity effects. Thermal analysis (i.e. as derived from the slope of a freezing or melting curve) is another means of validation. However, thermal analysis should not be used to derive the fixed-point-cell uncertainty component attributable to impurities because e.g. some impurities can alter the melting temperature without broadening the melting range.

The section is organised as follows. First, the crystallographic behaviour of impurities during freezing and melting under different experimental conditions is briefly discussed in the dilute limit. Then, methods are recommended for estimating the influence of impurities on the phase-transition temperature and the corresponding uncertainties. Here, special emphasis is given to considering only those impurities that actually influence the phase-transition temperature. General comments are given on the crystallographic parameters needed to apply these methods, on the traceable analysis of
the impurity content, and on the assessment of the degrees of freedom required when expanded uncertainties are to be deduced for a given confidence level. This is followed by a description of methods to validate fixed-point cells. Finally, the peculiarities of the impurity effects in three classes of fixed-point substances are compared: cryogenic gases (triple points of _e_-H~2~, Ne, O~2~, and Ar); water; and metals (triple point of Hg, melting point of Ga, and freezing points of In, Sn, Zn, Al, Ag, Au, and Cu).


[[cls_2]]
== Effects of impurities in fixed-point samples

Background information on the behaviour of impurities during freezing and melting is contained in various text books, for instance in <<lewis1961>>, <<gilman1963>>, <<ubbelohde1965>>, <<prince1966>>, <<pfann1966>>, <<brice>>, <<hein>>, <<chernov>>, <<sloan1988>>, <<kurz>>, <<pimpinelli1998>>, <<drapala>>. The starting point for the thermodynamic description of phase transitions is establishing the equality of the thermodynamic potentials of the involved phases. In http://www.bipm.org/utils/common/pdf/ITS-90/Guide_ITS-90_2_1_Impurities_Appendix-1_2018.pdf[Appendix 1], this approach is used to derive approximate relations between the basic crystallographic parameters and the relevant thermodynamic quantities. In this subsection, the relations from the literature that are needed to assess the uncertainty due to the influence of impurities are summarised.


[[scls_2-1]]
=== Basic crystallographic parameters

In order to assess the quality of the realized phase-transition temperature of a fixed-point material, one must analyse in detail the influence of the concentrations of the material's impurities (and their segregation) on the fixed-point temperature and on the shape of the freezing and melting curves, see for instance <<fellmuth2006>>. This influence is governed primarily by the crystallographic behaviour of the impurities at low concentrations in the host material. From the equilibrium binary phase diagram at low concentrations, see <<cls_4>>, one must deduce for each impurity the following two parameters: the equilibrium distribution coefficient, stem:[k_0^i = c_s^i // c_1^i], of
impurity stem:[i] and the derivative stem:[m_1^i = del ii(T)_l // del c_1^i] of the temperature of the liquidus line in the phase diagram with regard to the concentration of impurity  stem:[i], where stem:[c_s^i] and stem:[c_1^i] are mole fraction concentrations of the impurity stem:[i] in the solid and liquid equilibrium phases of the sample, respectively. The equilibrium distribution coefficient is a measure of the relative solubility of the impurity in the solid and liquid phases of the host. For different solubilities (stem:[k_0^i != 1]), solid will form with a different impurity concentration relative to the liquid as freezing progresses. This segregation of impurities between the solid and liquid phases causes the concentration in the remnant liquid to increase ( stem:[k_0^i < 1] ) or decrease ( stem:[k_0^i > 1] ), which in turn causes the phase-transition temperature to decrease with increasing solid fraction in both cases. The solubility in the solid host is negligible if the equilibrium distribution coefficient has a stem:["value" <= 0.01]. The shape of an observed phase-transition curve may depend strongly on the experimental conditions, especially on the rate of freezing, if the concentration of impurities is significant. In some cases, details of the history of the sample before it enters the phase transition, such as the length of time in the liquid state and the temperature of the liquid before beginning the freeze, may also be important.


[[scls_2-2]]
=== Pure Solid / Liquid Solution

For the rare case when all impurities are insoluble in the solid phase of the host material ( stem:[k_0^i = 0] ) and the ideal solution law is valid, the impurities remain in the liquid solution. Then, if one assumes that there are no concentration gradients in the liquid as the host component slowly freezes, the depression of the freezing-point temperature (relative to the freezing-point temperature of the pure material) is directly proportional to the impurity concentration divided by the "first cryoscopic constant" <<guggenheim>>, <<furukawa1984>>, <<mangum1990>>, <<furukawa1986>>. This is expressed approximately as


[[eq1]]
[stem]
++++
ii(T)_{"pure"} -  ii(T)_{"obs"} = c_1 // ii(A) ,
++++


stem:[ii(T)_{"obs"}] is the observed equilibrium temperature of the sample. When an infinitesimalamount of solid has frozen, stem:[ii(T)_{"obs"}] is the liquidus-point temperature of the sample. stem:[ii(T)_{"pure"}] is the freezing-point temperature of the pure material, stem:[c_1] is the mole fraction impurity concentration in the liquid, and stem:[ii(A)] is the first cryoscopic constant. stem:[ii(A)] is given by the relation:

[[eq2]]
[stem]
++++
ii(A) = ii(L) // (ii(R) [ii(T)_{"pure"}]^2) ,
++++


where stem:[ii(L)] is the molar heat of fusion and stem:[ii(R)] is the molar gas constant.

Ideally, as freezing proceeds, the pure solid phase of the fixed-point substance remains in equilibrium with the impure liquid phase (a solution of the fixed-point substance and the impurity), and the impurity concentration stem:[c_1] is inversely proportional to the fraction stem:[ii(F)] of the sample melted, i.e.

[[eq3]]
[stem]
++++
c_1 = c_{11} // ii(F) ,
++++


where stem:[c_{11}] is the impurity concentration when the fixed-point material is completely melted (stem:[ii(F) = 1]). By substitution of <<eq3>> into <<eq1>>, the following equation is obtained

[[eq4]]
[stem]
++++
ii(T)_{"pure"} - ii(T)_{"obs"} = c_{11} // (ii(F) ii(A))
++++


The effect of the total impurity concentration stem:[c_{11}] is thus enhanced by the factor stem:[1 // ii(F)]. This is often called Raoult's law.

Thus, for systems containing only impurities with stem:[k_0^i=0], plots of temperature versus stem:[1 // ii(F)] provide a direct measure of the impurity concentration, and extrapolations to stem:[1 // ii(F) = 0] can be used to determine stem:[ii(T)_{"pure"}]. In practice, few impurities have stem:[k_0^i = 0] exactly, and it is extremely unlikely that a fixed point will only have impurities with stem:[k_0^i = 0], so <<eq4>> is at best an approximation for some fixed-point realisationsand misleading for others. If <<eq4>> is fitted to freezing curves of samples containing many different impurities with a range of stem:[k_0^i] values, the fit is only approximate, tends to confuse temperature elevation and depression, and can significantly underestimate the temperature depression in samples with significant impurity concentrations with stem:[0.1 < k_0^i < 1] <<fellmuth2003>>, <<fellmuth2006>>.


[[scls_2-3]]
=== Solid Solution / Liquid Solution

When solid solutions of a fixed-point material and its impurities are formed (solid solution / liquid solution), three distinct conditions of segregation of the components can occur during freezing (diffusion in the solid phase can usually be neglected) <<gilman1963>>: Complete mixing, partial mixing, and no mixing in the liquid. In the latter two cases, non-equilibrium effects have to be considered. In practice, several non-equilibrium effects affect the distribution of impurities. These include diffusion, convection, and the non-uniform advancement of the interface due to the formation of particular crystalline structures <<sloan1988>>.

For fixed-point realisations, diffusion effects are particularly significant. The time taken for impurities to fully diffuse and equilibrate over distances of many millimetres in the liquid phase is usually tens of hours. Consequently, the shape and temperature range of freezing plateaus can depart significantly from the equilibrium curves. The effects of convection are insignificant because of the very small temperature gradients in the sample volume. Considering the typical order of magnitude of the diffusion coefficients stem:[ii(D)] in liquid metals (stem:[10^{-5} "unitsml(cm/s)"]), the case of complete mixing is approximated only at very small rates of freezing, i.e., at very low velocities stem:[v] of the liquid/solid interface (stem:[vl // ii(D) < < 1], where stem:[l] is the length of the sample in the freezing direction, i.e., the direction of solid growth). Thus, for the experimental conditions normally realized, the results must be analysed carefully to determine whether the segregation of the impurities is in accordance with the strongest possible dependence given by <<eq5>> below.


[[scls_2-3-1]]
==== Complete mixing in the liquid

For this case, it is assumed that freezing is slow enough for complete and uniform mixing (resulting from convection and diffusion of the impurities in the liquid phase) to preclude concentration gradients in the liquid. This leads to the maximum possible segregation of the impurities, and the dependence of stem:[ii(T)_{"obs"}] on stem:[ii(F)] is given by the following equation based on the Gulliver-Scheil model <<gulliver1913>>, <<scheil1942>>, <<pfann1966>>

[[eq5]]
[stem]
++++
ii(T)_{"pure"} - ii(T)_{"obs"} = - sum_i m_1^i c_1^i (ii(F)) = - sum_i m_1^i c_{11}^i ii(F)^{k_0^i − 1} .
++++

<<eq4>> results from <<eq5>> if stem:[k_0^i = 0] and stem:[m_1^i = –1 // ii(A)] for all impurities. For
stem:[k_0^i = 1], no segregation of impurities occurs, and stem:[ii(T)_{"obs"}] is independent of stem:[ii(F)].

For many systems, it has been shown experimentally <<hein>> that the relation


[[eq6]]
[stem]
++++
del ii(T)_1 // del c_1^i = −( 1 − k_0^i) // ii(A)
++++


is a good approximation at low concentrations, cf. http://www.bipm.org/utils/common/pdf/ITS-90/Guide_ITS-90_2_1_Impurities_Appendix-2_2018.pdf[Appendix 2] and <<pearce2014>>, <<pearce2016>>. In http://www.bipm.org/utils/common/pdf/ITS-90/Guide_ITS-90_2_1_Impurities_Appendix-1_2018.pdf[Appendix 1],this relation is derived from the thermodynamic description of phase transitions and by assuming that the impurity-host mixtures are ideal solutions and the heat of fusion is independent of the impurity concentrations.


[[scls_2-3-2]]
==== Partial mixing in the liquid

For the case of partial mixing in the liquid, the distribution of impurities in the liquid is affected by diffusion and convection. Under these assumptions, the segregation of impurities depends strongly on the freezing conditions and is governed by an effective distribution coefficient stem:[k_{"eff"}^i] that has a value between stem:[k_0^i] and 1. For a planar solid-liquid interface in an infinite liquid, it is given by <<burton>>, <<pfann1966>>


[[eq7]]
[stem]
++++
k_{"eff"}^i = k_0^i / {k_0^i + (1 − k_0^i) exp( - vd // ii(D)^i)}
++++


where stem:[v] is the interface velocity, stem:[d] is the stem:[1//e] thickness of the liquid layer in front of the interface where the impurity has become enriched or depleted, and stem:[ii(D)^i] is the diffusion coefficient for the impurity in the liquid. The value of stem:[k_{"eff"}^i] approaches 1 if the rate of freezing and, consequently, the velocity of the liquid/solid interface, is high <<gilman1963>>. When the freeze happens very quickly relative to diffusion rates, no segregation is observed and the entire sample freezes at one temperature. Thus, the effect of rapid freezing during quenching is to prevent segregation. (The limited thermal conductivity of materials makes it practically impossible to freeze fixed-point samples sufficiently quickly to prevent segregation completely <<jimeno-largo>>.) Therefore, to properly analyse the influence of impurities, it is very important to ensure conditions are such that stem:[k_{"eff"}^i] has nearly the same value as stem:[k_0^i].


==== No mixing in the liquid

For this case, it is assumed that the impurity distribution in the liquid phase is affected by diffusion alone, and that diffusion is inadequate to mix the impurities throughout the liquid. Then, as freezing advances, the impurity concentration in the liquid layer adjacent to the liquid/solid interface increases (stem:[k_0^i < 1]) or decreases (stem:[k_0^i > 1]) as the impurities are rejected from or gathered by the freezing solid. In an infinite sample, this progresses until the concentration of impurities freezing into the solid is stem:[c_{11}^i] (the steady-state impurity distribution). Under those conditions, the concentration of impurities in the liquid at the interface will be stem:[c_11^i // k_0^i] and there will be no further segregation. For a finite-size fixed-point sample, the resulting impurity distribution in the solid depends strongly on the equilibrium distribution coefficient, the rate of freezing (velocity of the liquid/solid interface), the diffusion coefficient of the impurity in the liquid, and the sample geometry <<smith1955>>, <<tiller1964>>, <<verhoeven>>. For the discussion here, the special freezing conditions that occur in the case of no mixing may be represented by the simple equation given in <<tiller1953>> that describes the resulting impurity distribution in the solid:


[[eq8]]
[stem]
++++
c_s^i = c_{11}^i [1 − (1 - k_0^i) exp( - k_0^i  vx // ii(D)^i ],
++++

where stem:[x] is the distance of the liquid-solid interface from the location where freezing commenced.


[[scls_2-4]]
==== Melting curves

The discussions above apply directly only to freezing. When evaluating melting curves, a principal difference between freezing and melting has to be considered <<fellmuth2006>>, <<wolber2008>>: Due to supercooling, freezing occurs at, and grows from, the interfaces created by the initial nucleation of solid, whereas the absence of overheating allows melting to occur also in microscopic regions throughout the whole solid sample portion. In these microscopic regions, diffusion may be sufficient to redistribute the impurities, i.e. melting in the microscopic regions takes place nearly under equilibrium conditions in the volume. Near thermal equilibrium, melting starts in microscopic sample portions having a depressed melting temperature, i.e. near crystal defects (e.g. grain boundaries - representing inner surfaces - and dislocations) and surfaces <<papon>>.

The micro-redistribution is necessary for the beginning of the melt in the vicinity of the solidus line because the liquid phase is unstable with a macroscopically uniform impurity concentration at the temperature defined by the solidus line. Stability demands a liquid with an equilibrium impurity concentration equal to stem:[c_s^i // k_0^i]. The situation is illustrated in <<fig1>> for an impurity with stem:[k_0^i < 1]. Equilibrium freezing at low velocities is possible starting at the liquidus line as shown in the left diagram because mixing in the liquid is sufficient. The impurity concentrations in the solid (solidus line) and liquid (liquidus line) can have the ratio stem:[k_0^i]. On the contrary, macroscopic diffusion in the solid is too slow for an equilibrium melting starting at the solidus line. Thus, macroscopic melting can take place only at the liquidus line, but this is a non-equilibrium phase transition. Equilibrium melting along the dotted line in the right diagram is restricted to microscopic regions.

During melting, the thermometer measures the temperature of the material adjacent to the re-entrant thermometer well of the fixed-point cell that is determined by the temperature of the interfaces between the microscopic liquid drops and the surrounding solid. The temperature of the advancing macroscopic outer solid-liquid interface is slightly higher than that measured by the thermometer because at this interface non-equilibrium melting takes place at the liquidus line. The outer interface reflects the impurity distribution resulting from the freeze that precedes the melt, but this has no influence on the thermometer reading. Thus, the melting curves of rapidly frozen samples are not fully flat because of the microscopic segregation. After slow freezing, the macroscopic segregation superposes the microscopic one. An observed melting curve is, therefore, not a time-reversed version of the freezing curve, and it is generally broader. This is the reason why freezing curves are mostly the better choice for fixed-point realisations.

[[fig1]]
.Simplified schematic representation of freezing (on the left) and melting (onthe right) in a binary phase diagram for an impurity with stem:[k_0^i < 1] at low concentrations. For macroscopic phase changes, only the way along the solid lines is allowed. The dotted melting line is possible in microscopic regions.
image::02_1-impurities/fig1.png[]

Furthermore, a reliable evaluation of a melting curve obtained after a slow freeze is nearly impossible because the distribution of impurities and the location of the liquid-solid interfaces are ambiguous for the following reason. Impurities with stem:[k_0^i < 1] are concentrated by the freezing process from the outer to the inner cell wall near the re-entrant thermometer well. During the melt, a liquid-solid interface may form in this impure zone even without inducing it, and the thermometer measures the temperature of this zone as this interface sweeps slowly through the layers of impurity. Under these conditions, the observed melting behaviour may correspond to that of only a few percent of the sample.


[[cls_3]]
== Methods for estimating the effects of impurities and uncertainties

Three methods of differing significance were proposed in <<fellmuth2001>>, <<fellmuth2005>> with a view to obtaining a reliable estimate of the uncertainty component due to impurities. These methods are the "Sum of Individual Estimates" (SIE), the "Overall Maximum Estimate" (OME), and the "Estimate based on Representative Comparisons" (ERC). They are discussed here in turn (ERC in <<cls_7>>), and also some additional combined approaches. Since the estimates are valid for the liquidus point, where only an infinitesimal portion of the sample is frozen, the determination of the liquidus-point temperature is treated at the end of this section.

[[scls_3-1]]
=== Sum of individual estimates (SIE)

The application of this method requires the determination of the concentrations stem:[c_1^i] of all relevant impurities using appropriate analysis techniques, see <<cls_5>>, and knowledge of the concentration-dependence of the fixed-point temperature for the different impurities detected. The latter is simply the derivative stem:[m_1^i = del ii(T)_1 // del c_1^i] of the temperature stem:[T_1] of the liquidus line in the phase diagram with regard to the concentration of impurity  stem:[i], which must be deduced for each impurity from the corresponding equilibrium phase diagram at low concentrations (see <<cls_4>>), and stem:[c_1^i] is the mole fraction concentration of the impurity stem:[i] in the liquid equilibrium phase of the sample. In http://www.bipm.org/utils/common/pdf/ITS-90/Guide_ITS-90_2_1_Impurities_Appendix-2_2018.pdf[Appendix 2] _Distribution coefficients and liquidus-line slopes_, the derivatives are tabulated together with the distribution coefficients for each of the fixed points of the ITS-90. The intent of this collation of data is to harmonise the uncertainty estimation and avoid duplication of analysis of the phase diagrams. The http://www.bipm.org/utils/common/pdf/ITS-90/Guide_ITS-90_2_1_Impurities_Appendix-3_2018.pdf[Appendix 3] _Data on precipitation_ and http://www.bipm.org/utils/common/pdf/ITS-90/Guide_ITS-90_2_1_Impurities_Appendix-4_2018.pdf[Appendix 4] _Common impurities found in fixed-point materials_ remaina work in progress that will be updated as additional information becomes available. Use of the SIE method is not recommended for materials of less than 99.999% purity since the assumptions of independent influence appropriate to the dilute limit may no longer apply.

Based on <<eq5>>, the SIE approach yields for the change in the observed fixed-point temperature stem:[ii(T)_{"obs"}] relative to that of the chemically pure material stem:[ii(T)_{"pure"}] at the liquidus point (stem:[ii(F) = 1], where stem:[ii(F)] is the fraction of sample melted):


[[eq9]]
[stem]
++++
Delta ii(T)_{"SIE"} = ii(T)_{"pure"} - ii(T)_{"obs"} = - sum_i c_{11}^i (del T_1 // del c_1^i) = - sum_i c_{11}^i m_1^i .
++++


In <<eq9>>, stem:[c_{11}^i] is the concentration of the impurity stem:[i] at the liquidus point. The summation is over all impurities present in the liquid since, in the dilute limit, there is evidence that each impurity behaves independently, and the formation of ternary and higher-order compounds exert a negligible influence. Thus, the SIE method is in explicit accordance with the notion that the temperature of the fixed point should be _corrected_ for the influence of impurities by the amount calculated via <<eq9>>. This is fully consistent with the directive in the _Evaluation of measurement data - Guide to the Expression of Uncertainty in Measurement_ (GUM) [https://www.bipm.org/en/publications/guides/[JCGM 2008]] that calls for all measurements to be corrected for known bias or systematic effects. At present, the uncertainty estimates for chemical analyses are rarely expressed in a manner consistent with the GUM and the reliability of the estimates remains a concern, see <<cls_5>>.

The standard uncertainty of the estimate stem:[Delta ii(T)_{"SIE"}] then results from the uncertainties of the analysis data stem:[u(c_{11}^i)] and of the data for the concentration dependencies stem:[u(m_1^i)]:

[[eq10]]
[stem]
++++
u^2(Delta ii(T)_{"SIE"}) = sum_i [u(c_{11}^i) m_1^i]^2 + [c_{11}^i u(m_1^i)]^2 .
++++

When the uncertainty of the chemical analysis is large compared to other uncertainties, it is imperative to compute the degrees of freedom associated with the standard uncertainty of <<eq10>>, see <<cls_6>>, to ensure that the expanded uncertainty can be properly computed.

It is challenging to implement the SIE method in practice because of the following reasons:

* limitations of the chemical analysis;

* limited knowledge of low-concentration liquidus-line slopes;

* the chemically analysed sample portion may not be representative of the ingot in the fixed-point cell, e.g. due to a contamination of the material during the filling and use of the cell;

* limited knowledge of the effect of oxides formed throughout the ingot and effect of other gases.

Therefore, complementary techniques are recommended to validate fixed-point cells, see <<cls_7>>. If the necessary information is not available for all impurities, the SIE method can be combined with other approaches, see <<scls_3-3>>.


In the correction stem:[Delta ii(T)_{"SIE"}] of the SIE approach given by <<eq9>>, only impurities dissolved in the fixed-point material should be included. link:http://www.bipm.org/utils/common/pdf/ITS-90/Guide_ITS-90_2_1_Impurities_Appendix-4_2018.pdf[Appendix 4] _Common impurities found in fixed-point materials_ lists the impurity elements that are most likelyto be present in commercially-available materials. In <<fahr2009>>, <<fahr2011>>, the authors argued that some impurities may be present as undissolvedoxides, and should be omitted from the correction. An elemental chemical analysis (e.g. Glow Discharge Mass Spectrometry (GD-MS)) is incapable of providing evidence of such compounds. The formation of impurity oxides is likely if the impurity's affinity for oxygen exceeds that of the host material. As a rough guide for the metallic fixed-point materials of the ITS-90, in <<fahr2009>> a ranking is deduced by comparing thermodynamic data for many impurity oxides to that for the oxides of the host metals (this is analogous to the electromotive series). This ranking should be applied with caution for the following reasons.

. The ranking is based on estimates of chemical activities, which may strongly deviate from the concentration values.

. [[item_ii]]There needs to be sufficient oxygen at the sites of the impurity atoms.

. [[item_iii]]The impurity molecules must precipitate to an inner or outer surface. If the oxide molecules are soluble in the melt, but not in the solid host metal, then these molecules have an influence corresponding to Raoult's law, i.e. possibly a stronger influence than the impurity atoms, or at least different.

Items <<item_ii>> and <<item_iii>> are connected with the process kinetics. Further investigations are necessary because the ranking is not conclusive for several impurity oxides due to the lack of data. As well, the behaviour of non-metallic elements and gases is difficult to estimate [Drápala and Kuchař 2008]. (For instance, the effect of dissolved oxygen on the silver freezing point is discussed by Bongiovanni
_et al._ (1975).) Thus, the exclusion of certain impurities from the correction stem:[Delta ii(T)_{"SIE"}] makes the application of the SIE method easier, but it must be based on sound evidence. If this cannot be guaranteed, it is better to apply combined estimation methods, see below. The conditions that exist during doping experiments are quite different from those that occur during a typical fixed-point realization, so they do not yield conclusive results per se.


For instance, active mixing of the components (e.g. by stirring) may introduce additional oxygen. Data on the possibility of precipitation are collated in link:http://www.bipm.org/utils/common/pdf/ITS-90/Guide_ITS-90_2_1_Impurities_Appendix-3_2018.pdf[Appendix 3].


The SIE method can be applied to the cryogenic fixed points (triple points of _e_-H~2~, Ne, O~2~, and Ar) because the cryogenic gases have relatively few impurities that affect the liquidus-point temperature, and most of the liquidus-line slopes are well known, see <<pavese1988>>, <<pavese2013>>, <<scls_8-1>>, and http://www.bipm.org/utils/common/pdf/ITS-90/Guide_ITS-90_2_1_Impurities_Appendix-2_2018.pdf[Appendix 2]. Furthermore, the typical maximum magnitude of the effects (a few stem:[10 "unitsml(uK)"] per stem:["unitsml(pp)""unitsml(m)"]) is an order of magnitude smaller than for metal fixed points. The SIE method is not yet fully applied to any of the metal fixed points. Fellmuth and Hill (2006) presented the first example of an SIE analysis for a metal fixed point, namely the freezing point of tin. (They have omitted six non-metallic elements and gases detected by mass spectrometry.) Furthermore, they discussed and demonstrated the limitations of thermal analysis in the assessment of impurity effects, and compared the SIE method to other methods. This has been done also by other groups, see <<cls_7>>. Other examples for the application of the SIE method are given in <<bloembergen>>, <<renaot_valin>>, <<krapf>>.


=== Overall maximum estimate (OME)

The OME method must be applied if the concentrations of the impurities or their individual influence on the fixed-point temperature are unknown as accurately as necessary for the SIE method to be of use. All that is required is an accurate estimate of the overall impurity concentration, expressed as a mole fraction. With this, the OME for the liquidus-point temperature change is given by

[[eq11]]
[stem]
++++
Delta ii(T)_{"OME"} = c_{11} // ii(A) .
++++

For the fixed-point substances of the ITS-90, values for the first cryoscopic constant stem:[ii(A)] are given in <<table1>> together with the latent heats of fusion stem:[ii(L)]. At the liquidus point (stem:[ii(F) = 1]), the right side of <<eq11>> is equal to that of <<eq4>>, but this does not mean that the validity of Raoult's law is assumed. stem:[Delta ii(T)_{"OME"}] can be regarded as a maximum estimate because the manufacture of high-purity metals usually includes zone refining, which preferentially removes impurities with extreme values of the equilibrium distribution coefficient (stem:[k_0^i > 2]). With <<eq6>> this means: The derivative stem:[m_1^i] is not larger than stem:[1//ii(A)], and <<eq11>> follows from <<eq9>> for stem:[m_1^i = - 1//ii(A)]. (Nevertheless, it is recommended that the concentration of impurities with stem:[k_0^i > 2] be verified, as only a small number are relevant to each fixed-point substance.)

Even though the OME method provides an overall estimate for the expected temperature change, it should not be used to correct the fixed-point temperature because <<eq11>> yields only a bound. However, the value may be used to estimate the uncertainty component arising from the impurities present in the sample. If it is assumed that any liquidus temperature from stem:[- Delta ii(T)_{"OME"}] to stem:[ii(T)_{"OME"}] is equally likely, <<eq12>> is recommended for this purpose:

[[eq12]]
[stem]
++++
u_^2 (Delta ii(T)_{"OME"}) = [Delta ii(T)_{"OME"}]^2 // 3 = [c_{11} // ii(A)]^2 // 3 .
++++

Especially when the uncertainty stem:[u(Delta ii(T)_{"OME"})] is large compared to other components of the overall uncertainty budget, it is again necessary to determine the effective degrees of freedom. The finite degrees of freedom arise principally from the uncertainty in the estimated impurity concentration stem:[c_{11}]. Given that the uncertainty of the impurity is likely to be in the range 100% to 300%, see <<cls_5>>, it is vital that the degrees of freedom be stated together with the standard uncertainty to ensure proper calculation of the coverage factor and expanded uncertainty for the desired confidence level, see <<cls_6>>.

If the uncertainties of the analysis results and the slopes stem:[m_1^i] are sufficiently small, the SIE method generally yields smaller uncertainty estimates than the OME method.

Chemical assays should include, as a minimum, all of the common elements that are normally found in a particular fixed-point material, see link:////FS02//Home//OFFICE//DOC//INT//CCT//WG1F//WG1//SIITS//Final_Versions_SP//Guide_ITS-90_2_1_Impurities_Appendix-4_2018.pdf[Appendix 4]. If the abundances of these elements are not specifically identified, then half the detection limit should be used. It is important to emphasize that the certificate of analysis must include an uncertainty statement as the chemists performing the analyses are in the best position to make such estimates. When such information is lacking, or when it is evident that the analysis is incomplete, use of the nominal purity (e.g. 99.9999%) is recommended with an estimated standard uncertainty equal to the remaining impurity (e.g. stem:[10^{-6}] mole fraction or stem:["unitsml(pp)""unitsml(m)"]). However, use of the nominal purity can be expected to underestimate the uncertainty component.


[[table1]]
.The latent heats of fusion (stem:[ii(L)]) and the first cryoscopic constants (stem:[ii(A)]) for thefixed-point substances of the ITS-90 <<rudtsch2005>>.
[cols="5*^.^"]
|===
.2+h| Substance h| stem:[ii(T)_{90}] h| stem:[ii(L)] h| stem:[ii(A)] h| stem:[ii(A)^{-1}]
h| stem:["unitsml(K)"] h| stem:["unitsml(J/mol)"] h| stem:["unitsml(K^–1)"] h| stem:["unitsml(mK)" // 10^{-6}] mole fraction

| _e_-H~2~ | 13.8033 | 117 | 0.0739 | 0.014


| Ne | 24.5561 | 335 | 0.0668 | 0.015


| O~2~ | 54.3584 | 444 | 0.0181 | 0.055


| Ar | 83.8058 | 1188 | 0.0203 | 0.049


| Hg | 234.3156 | 2301 | 0.005041 | 0.198


| H~2~O | 273.1600 | 6008 | 0.009684 | 0.103


| Ga | 302.9146 | 5885 | 0.007714 | 0.130


| In | 429.7485 | 3291 | 0.002143 | 0.467


| Sn | 505.078 | 7162 | 0.003377 | 0.296


| Zn | 692.677 | 7068 | 0.001772 | 0.564


| Al | 933.473 | 10789 | 0.001489 | 0.672


| Ag | 1234.93 | 11284 | 0.000890 | 1.124


| Au | 1337.33 | 12720 | 0.000855 | 1.170


| Cu | 1357.77 | 12928 | 0.000843 | 1.186


|===



[[scls_3-3]]
=== Combined methods

To reduce the effort in estimating the uncertainty due to impurities, it may be acceptable to combine methods. An obvious combination is to use the SIE method (correction and uncertainty estimate) for the dominant impurities and the OME method (only the uncertainty estimate) for the remaining impurities.

It is also possible to use the SIE method together with a modified OME method if the equilibrium distribution coefficients of all relevant impurities are known. The modification of the OME method concerns the estimation of the overall concentration of the remaining impurities, which should have stem:[k_0^i] values less than or approximately equal to 0.1. The change of the liquidus temperature by these impurities can be reliably estimated by fitting the right-side expression of <<eq4>> to a freezing or melting curve measured with one solid-liquid interface, see <<mangum2000>>, in an appropriate stem:[ii(F)] range. (The fitted coefficient stem:[c_11] is also influenced by the dominant impurities with stem:[k_0^i] values larger than 0.1 present in the sample, but this usually leads to an acceptable overestimation.) Thus, it is only necessary to determine the concentrations of the impurities with stem:[k_0^i > 0.1] and to combine the two uncertainty estimates based on <<eq12>> (stem:[k_0^i <= 0.1]) and <<eq10>> (stem:[k_0^i > 0.1]).

It must be stressed that <<eq4>>, i.e. Raoult's law, should not be applied casually for all impurities since, strictly speaking, it is only valid for impurities that are insoluble in the solid phase (stem:[k_0^i = 0]). A chemical analysis is required to ensure that the influence of impurities with significant solubility in the solid phase is first accounted for by the SIE method. For stem:[k_0^i > 0.1], the inappropriate application of Raoult's law will significantly underestimate the change in the liquidus-point temperature <<fellmuth2003>>, <<fellmuth2006>>.
